Repository: AbdullahTamer27/GHOST_APP

# Ghost Collar Merger 👻

A desktop GUI tool for processing pipe inspection data by merging ghost collar intervals and exporting the results to Excel.

## What It Does

In tubing inspection logs, ghost collars are false signal artifacts that appear between real defect intervals. This tool identifies and merges those intervals based on a configurable collar length threshold, producing a clean, consolidated output ready for reporting.

## Features

- Load SmartLog Joint Analysis CSV files
- Set a custom ghost collar length threshold (ft)
- Merges intervals where the gap between joints meets or exceeds the threshold
- Preserves comment labels (e.g. "Pup Joint") over numeric MaxLoss% values
- Exports merged results to a formatted `.xlsx` Excel file

## Usage

```bash
python ghostMerge.py
```

1. Enter the ghost collar length threshold (default: 3 ft)
2. Click **Select CSV and Merge** and choose your input file
3. Choose where to save the output Excel file
4. Click **Open Output Folder** to navigate to the saved file

## Input Format

Expects a SmartLog JointAnalysis CSV with 2 header rows followed by columns including:
`Top`, `Bottom`, `Length`, `TNom`, `TMin`, `MaxLoss%`, `DptMxLos`, `Comment`

## Output Columns

| Column | Description |
|--------|-------------|
| Top | Top depth of interval |
| Bottom | Bottom depth of interval |
| Length | Interval length |
| TNom | Nominal wall thickness |
| TMin | Minimum wall thickness in group |
| DptMxLos | Depth of maximum loss |
| MaxLoss% | Max loss % or comment label if present |
| Source | `original` or `merged (ghost collar chain)` |

File: Joint_Analysis_Tubing.csv
SmartLog JointAnalysis v1.0 - Tubing Thickness
188, 16, 16
Item,Top,Bottom,Length,NomOD,Weight,TNom,TMin,TMax,TAvg,TRmn,MaxLoss%,DptMxLos,AvLoss %,Defect %,Grade,Comment
1,35,53.2881205738485,18.2881205738485,4.5,11.6,0.25,0,0.257408793101924,0.229129591238756,0.0208704087612442,100,35.1333282470703,8.34816350449767,100,Intensive,
2,55.2881205738485,89.8062871428597,34.5181665690112,4.5,11.6,0.25,0.241182703323741,0.256271775425752,0.248011291858707,0.00198870814129259,3.52691867050372,62.4666641235352,0.795483256517038,2.75333775482165,Light,
3,91.8062871428597,98.2200874915543,6.41380034869455,4.5,11.6,0.25,0.256215520688409,0.303042757426077,0.26065528610873,-0.0106552861087302,-2.48620827536379,93.8833282470703,-4.26211444349207,1.70330918148681,Negligible,
4,100.220087491554,106.633887840249,6.41380034869457,4.5,11.6,0.25,0.236767283839365,0.263098325464579,0.245029103897315,0.00497089610268528,5.29308646425416,104.05,1.98835844107411,3.37177091477771,Negligible,
5,108.633887840249,147.345825011352,38.7119371711027,4.5,11.6,0.25,0.240914698904832,0.277982472521617,0.246218590244877,0.00378140975512281,3.6341204380672,144.383312988281,1.51256390204912,2.15413926900085,Light,
6,149.345825011352,187.78634926798,38.4405242566287,4.5,11.6,0.25,0.242745395321089,0.262278595339976,0.249330986033337,0.000669013966663162,2.90184187156457,185.05,0.267605586665265,2.641304563472,Negligible,
7,189.78634926798,228.226873524609,38.4405242566286,4.5,11.6,0.25,0.242463305909203,0.266373198152314,0.24677260578296,0.00322739421704035,3.01467763631873,225.133312988281,1.29095768681614,1.74626347202678,Light,
8,230.226873524609,268.938810695712,38.7119371711028,4.5,11.6,0.25,0.240550087078307,0.278478192286115,0.249352021437036,0.000647978562964474,3.77996516867735,264.466625976562,0.25919142518579,3.5299230012264,Light,
9,270.938810695712,308.836509123392,37.8976984276806,4.5,11.6,0.25,0.241284338761249,0.268487485526226,0.24662602603369,0.00337397396631028,3.48626449550029,304.216625976562,1.34958958652411,2.16590574739697,Light,
10,310.836509123392,347.648555893177,36.8120467697846,4.5,11.6,0.25,0.237953324336299,0.256622691311963,0.247554593393784,0.00244540660621564,4.81867026548051,345.05,0.978162642486258,3.87844512430958,Light,
11,349.648555893177,388.089080149805,38.4405242566287,4.5,11.6,0.25,0.237662160153785,0.257964763716719,0.244499295468032,0.0055007045319683,4.93513593848581,385.883312988281,2.20028181278732,2.79638241949053,Light,
12,390.089080149805,428.801017320908,38.7119371711027,4.5,11.6,0.25,0.239373041158775,0.261892318382942,0.249339212651019,0.000660787348980646,4.25078353648984,426.55,0.264314939592258,3.99703335319055,Light,
13,430.801017320908,469.512954492011,38.7119371711027,4.5,11.6,0.25,0.246276123446472,0.27526534558668,0.254288448104205,-0.00428844810420548,1.48955062141106,465.216625976562,-1.71537924168219,3.15088031621859,Negligible,
14,471.512954492011,504.299090663549,32.7861361715386,4.5,11.6,0.25,0.241540236437872,0.253953383873627,0.243052000090202,0.00694799990979791,3.38390542485102,504.216625976562,2.77919996391917,0.621991858437118,Light,
15,507.299090663549,509.139240005218,1.84014934166805,4.5,11.6,0.25,0.241815722797277,0.255459882095336,0.24543416548547,0.00456583451452949,3.27371088108939,507.3,1.8263338058118,1.47430276507619,Light,
16,511.139240005218,549.579764261846,38.4405242566287,4.5,11.6,0.25,0.237455966708478,0.262493121255628,0.24581851176877,0.00418148823123041,5.01761331660877,546.616625976563,1.67259529249216,3.40191835029812,Light,
17,551.579764261846,590.020288518475,38.4405242566288,4.5,11.6,0.25,0.23932050934747,0.269440949703436,0.243816199972329,0.00618380002767085,4.2717962610122,587.616625976563,2.47352001106834,1.84388511730141,Light,
18,592.020288518475,631.003638604052,38.9833500855767,4.5,11.6,0.25,0.238356874614756,0.259089897548132,0.244595080584852,0.00540491941514759,4.65725015409776,626.783251953125,2.16196776605904,2.55042168271766,Light,
19,633.003638604052,670.629924117258,37.6262855132067,4.5,11.6,0.25,0.240152057831551,0.254635844296332,0.246833944791469,0.00316605520853069,3.93917686737946,667.366625976563,1.26642208341228,2.70703730216804,Light,
20,672.629924117258,711.070448373887,38.4405242566288,4.5,11.6,0.25,0.237901693305408,0.268515690641297,0.247073027504404,0.00292697249559645,4.83932267783685,707.366625976563,1.17078899823858,3.71199328863699,Light,
21,713.070448373887,745.412538105854,32.3420897319668,4.5,11.6,0.25,0.239335465322537,0.25011164940619,0.241048413297997,0.00895158670200277,4.26581387098521,745.366625976563,3.58063468080111,0.710624041047978,Light,
22,748.412538105854,751.78238554499,3.36984743913592,4.5,11.6,0.25,0.240327352302417,0.244719417431115,0.241483293461427,0.00851670653857287,3.86905907903321,748.45,3.40668261542915,0.478683697924139,Light,
23,753.78238554499,793.579974373989,39.7975888289989,4.5,11.6,0.25,0.239353815296934,0.274539106095053,0.24421364707067,0.00578635292933011,4.25847388122641,787.283251953125,2.31454117173204,1.98999189112867,Light,
24,795.579974373989,834.563324459566,38.9833500855768,4.5,11.6,0.25,0.239811166030762,0.252816126069731,0.245755334674721,0.00424466532527878,4.07553358769537,827.283251953125,1.69786613011151,2.41873432852526,Light,
25,836.563324459566,876.08950037409,39.5261759145247,4.5,11.6,0.25,0.239158616822674,0.284283282771171,0.24473381874266,0.00526618125733977,4.33655327093029,865.7,2.10647250293591,2.27806763635243,Light,
26,878.08950037409,916.258611716245,38.1691113421548,4.5,11.6,0.25,0.240556217260868,0.248271859341063,0.24530728002612,0.00469271997388024,3.77751309565263,904.95,1.8770879895521,1.93678017413321,Light,
27,918.258611716245,944.388347887945,26.1297361717001,4.5,11.6,0.25,0.238696889943191,0.256924202399707,0.242867382709533,0.00713261729046716,4.52124402272359,944.366625976563,2.85304691618686,1.71718932357817,Light,
28,947.388347887945,956.970548887348,9.58220099940263,4.5,11.6,0.25,0.239196497833506,0.243263429015444,0.240247510508697,0.00975248949130253,4.32140086659759,947.45,3.90099579652101,0.437470787092047,Light,
29,958.970548887348,983.025734496511,24.0551856091631,4.5,11.6,0.25,0.23953597235985,0.248694834953476,0.240717239982684,0.00928276001731632,4.1856110560598,963.116625976563,3.71310400692653,0.490728301353972,Light,
30,986.025734496511,998.768137716347,12.7424032198356,4.5,11.6,0.25,0.244046914490706,0.25443990022631,0.245204845469251,0.00479515453074911,2.3812342037176,986.033251953125,1.91806181229964,0.472230055784151,Negligible,
31,1000.76813771635,1023.81712175224,23.0489840358974,4.5,11.6,0.25,0.236478648261258,0.240175317342381,0.238803153567729,0.0111968464322712,5.40854069549694,1001.95,4.47873857290849,0.973398077765276,Negligible,
32,1026.81712175224,1038.9372490585,12.120127306257,4.5,11.6,0.25,0.243585492222943,0.253078839052621,0.245749210773163,0.004250789226837,2.56580311082263,1026.86650390625,1.7003156907348,0.880457985363289,Negligible,
33,1040.9372490585,1063.2622586035,22.3250095449964,4.5,11.6,0.25,0.242961565194143,0.245442744505659,0.244650558757161,0.00534944124283934,2.81537392234277,1041.86650390625,2.13977649713574,0.690369795841777,Negligible,
34,1066.2622586035,1079.92059914408,13.6583405405802,4.5,11.6,0.25,0.240941334738864,0.245866272153903,0.242836676146265,0.00716332385373525,3.62346610445453,1078.61650390625,2.8653295414941,0.780500473602053,Light,
35,1081.92059914408,1103.91902081878,21.9984216747048,4.5,11.6,0.25,0.242417295253661,0.249147183680625,0.244801862801389,0.00519813719861081,3.03308189853562,1083.36650390625,2.07925487944433,0.974080638292715,Light,
36,1106.91902081878,1120.08971048623,13.1706896674498,4.5,11.6,0.25,0.242282012045355,0.247970417200207,0.244252817230914,0.00574718276908573,3.08719518185814,1118.95,2.29887310763429,0.806871015001,Light,
37,1122.08971048623,1160.80164765733,38.7119371711026,4.5,11.6,0.25,0.243296484702862,0.25228617441303,0.249325267102124,0.000674732897876229,2.68140611885533,1146.61650390625,0.269893159150492,2.41803908177213,Negligible,
38,1162.80164765733,1186.04029549204,23.2386478347057,4.5,11.6,0.25,0.235465987200628,0.260939061127839,0.24224486982439,0.00775513017560978,5.81360511974891,1186.03325195313,3.10205207024391,2.79835962209507,Negligible,
39,1189.04029549204,1197.12029534547,8.07999985343372,4.5,11.6,0.25,0.234391207423419,0.23559394074647,0.235065187895451,0.0149348121045486,6.24351703063223,1189.11650390625,5.97392484181943,0.286720665899601,Negligible,
40,1200.12029534547,1200.97075899949,0.850463654014902,4.5,11.6,0.25,0.234445311608024,0.237053325356312,0.235693810529535,0.0143061894704651,6.22187535679041,1200.2,5.72247578818603,0.529712222270889,Negligible,
41,1202.97075899949,1241.41128325612,38.4405242566284,4.5,11.6,0.25,0.237268775841406,0.253783968043874,0.2436601111159,0.00633988888409975,5.09248966343761,1204.61650390625,2.5359555536399,2.62305358280582,Negligible,
42,1243.41128325612,1265.19981927544,21.7885360193254,4.5,11.6,0.25,0.245302746123796,0.272200955780569,0.249872315690474,0.000127684309525616,1.87890155048167,1265.11650390625,0.0510737238102466,1.82876184344449,Negligible,
43,1268.19981927544,1281.58039459827,13.3805753228287,4.5,11.6,0.25,0.242190000048803,0.244769812403474,0.243095457844459,0.00690454215554059,3.12399998047886,1277.61650390625,2.76181686221624,0.372470059163306,Light,
44,1283.58039459827,1323.1065705128,39.5261759145246,4.5,11.6,0.25,0.240806229262791,0.271506113818266,0.246837894304982,0.00316210569501815,3.67750829488361,1307.28325195313,1.26484227800726,2.44357336590241,Light,
45,1325.1065705128,1346.78259378691,21.6760232741124,4.5,11.6,0.25,0.24296886024417,0.255647156519801,0.245911832572237,0.00408816742776347,2.8124559023319,1346.7,1.63526697110539,1.19675913813614,Negligible,
46,1349.78259378691,1363.54709476942,13.7645009825162,4.5,11.6,0.25,0.241484857180057,0.246860190442152,0.243230822344996,0.00676917765500429,3.40605712797704,1362.28325195313,2.70767106200172,0.717822333578203,Light,
47,1365.54709476942,1387.84323112354,22.2961363541126,4.5,11.6,0.25,0.239450005698891,0.250692675212508,0.241626531311818,0.00837346868818217,4.21999772044378,1387.78325195313,3.34938747527287,0.9007808873929,Light,
48,1390.84323112354,1403.71620611158,12.8729749880417,4.5,11.6,0.25,0.238126748777922,0.243329506795613,0.241310686678712,0.008689313321288,4.74930048883111,1402.61650390625,3.4757253285152,1.31943510029001,Light,
49,1405.71620611158,1428.09611821748,22.3799121058994,4.5,11.6,0.25,0.242935706667162,0.260914213795599,0.247914617986673,0.00208538201332717,2.82571733313502,1428.03325195313,0.834152805330868,2.00831696006649,Negligible,
50,1431.09611821748,1444.69955619716,13.603437979677,4.5,11.6,0.25,0.242358205143619,0.283995996742137,0.244602344459084,0.00539765554091612,3.05671794255229,1431.11650390625,2.15906221636645,0.917464352366416,Light,
51,1446.69955619716,1468.88750547321,22.1879492760559,4.5,11.6,0.25,0.241339825360214,0.245271153687041,0.242991955183728,0.00700804481627165,3.46406985591436,1468.86650390625,2.80321792650866,0.6799113255684,Light,
52,1471.88750547321,1485.14008045378,13.2525749805725,4.5,11.6,0.25,0.241104378206275,0.280841938696173,0.243624506467795,0.00637549353220451,3.55824871749016,1474.11650390625,2.55019741288181,1.03443134603293,Light,
53,1487.14008045378,1509.2750176076,22.1349371538165,4.5,11.6,0.25,0.243537456963121,0.245701957939521,0.244467777495256,0.00553222250474361,2.58501721475156,1487.95,2.21288900189744,0.380549347512003,Negligible,
54,1512.2750176076,1525.58060471041,13.3055871028116,4.5,11.6,0.25,0.245110512591634,0.25645838214438,0.247203891751998,0.00279610824800219,1.95579496334654,1512.28325195313,1.11844329920088,0.846822898105619,Negligible,
55,1527.58060471041,1567.10678062494,39.5261759145244,4.5,11.6,0.25,0.239416214248062,0.297250282375892,0.246472736862972,0.00352726313702784,4.23351430077528,1551.53325195313,1.41090525481113,2.86300331011193,Light,
56,1569.10678062494,1590.18466691683,21.0778862918899,4.5,11.6,0.25,0.243229219800454,0.246675154489074,0.245411428606321,0.00458857139367919,2.7083120798186,1590.11650390625,1.83542855747167,0.889204230732025,Negligible,
57,1593.18466691683,1606.46165322367,13.2769863068424,4.5,11.6,0.25,0.244003682524085,0.249944843981634,0.245072968384267,0.00492703161573332,2.39852699036618,1605.11650390625,1.97081264629333,0.436313260998054,Negligible,
58,1608.46165322367,1630.03367888942,21.5720256657548,4.5,11.6,0.25,0.241787850298175,0.252939033714697,0.244974802366657,0.00502519763334261,3.28485988072984,1630.03325195313,2.01007905333704,1.30093056007941,Light,
59,1633.03367888942,1646.63076456582,13.5970856763995,4.5,11.6,0.25,0.241868929205171,0.245110262926023,0.243265997804118,0.00673400219588247,3.25242831793175,1645.78325195313,2.69360087835299,0.574296700549112,Light,
60,1648.63076456582,1668.53644045754,19.9056758917179,4.5,11.6,0.25,0.240417298446303,0.263905838602122,0.244008567939717,0.00599143206028296,3.83308062147889,1668.53325195313,2.39657282411319,1.47178007876408,Light,
61,1671.53644045754,1687.88552756587,16.3490871083327,4.5,11.6,0.25,0.242252896189129,0.265854446664222,0.243315647811783,0.00668435218821711,3.09884152434822,1677.36650390625,2.67374087528685,0.436778987381659,Light,
62,1689.88552756587,1707.45760033069,17.5720727648118,4.5,11.6,0.25,0.241264626078345,0.245081957087438,0.242124923365551,0.00787507663444922,3.49414956866196,1707.45,3.15003065377969,0.355311330716187,Light,
63,1713.15903789436,1728.59746473698,15.4384268426138,4.5,11.6,0.25,0.240619680190206,0.254629927693709,0.243448985207745,0.00655101479225548,3.75212792391741,1713.23999023438,2.62040591690219,1.16217572857151,Light,
64,1730.59746473698,1748.80016402194,18.202699284963,4.5,11.6,0.25,0.244458302184463,0.271432917842856,0.247742125473037,0.00225787452696258,2.21667912621477,1748.73999023438,0.903149810785031,1.32550057133168,Negligible,
65,1751.80016402194,1769.85222773703,18.0520637150873,4.5,11.6,0.25,0.231931400259444,0.28824855054663,0.247006911403023,0.00299308859697661,7.22743989622243,1768.15649414062,1.19723543879064,6.10327502900591,Negligible,
66,1771.85222773703,1810.29275199366,38.4405242566288,4.5,11.6,0.25,0.206411807911876,0.292620351780845,0.23583002574968,0.0141699742503205,17.4352768352495,1785.0732421875,5.66798970012818,12.4743309272371,Intensive,
67,1812.29275199366,1834.89464288565,22.6018908919909,4.5,11.6,0.25,0.242006296414515,0.25356904420517,0.245866358610202,0.00413364138979785,3.19748143419394,1832.73999023438,1.65345655591914,1.56998387965991,Light,
68,1837.89464288565,1849.91903750686,12.0243946212152,4.5,11.6,0.25,0.241772001062951,0.250380813320096,0.244482318996683,0.00551768100331704,3.29119957481956,1848.90649414062,2.20707240132682,1.10859466028242,Light,
69,1851.91903750686,1875.36010173958,23.4410642327182,4.5,11.6,0.25,0.237796851758726,0.249979893363582,0.239261155914474,0.0107388440855264,4.88125929650954,1872.98999023438,4.29553763421057,0.61201081728071,Light,
70,1878.36010173958,1891.44521342139,13.0851116818062,4.5,11.6,0.25,0.240810910582877,0.25643629332377,0.244753358406713,0.00524664159328728,3.67563576684908,1878.40649414062,2.09865663731491,1.6107839538954,Light,
71,1893.44521342139,1931.88573767801,38.4405242566281,4.5,11.6,0.25,0.237243007224738,0.253230351175877,0.243389770685983,0.00661022931401664,5.10279711010466,1917.90649414062,2.64409172560666,2.52548143002092,Light,
72,1933.88573767801,1972.32626193464,38.4405242566286,4.5,11.6,0.25,0.241485310834705,0.258727968080197,0.246686177465623,0.00331382253437731,3.40587566611801,1958.3232421875,1.32552901375093,2.10829268358276,Light,
73,1974.32626193464,1998.33716028786,24.0108983532184,4.5,11.6,0.25,0.239569045357502,0.254535066604123,0.242109298212425,0.0078907017875747,4.17238185699905,1975.90649414062,3.15628071502988,1.04921738804683,Light,
74,2001.33716028786,2012.76678619127,11.4296259034099,4.5,11.6,0.25,0.24598041562459,0.254691878460514,0.251371464389257,-0.00137146438925728,1.60783375016414,2001.40649414062,-0.548585755702913,2.14465423820717,Negligible,
75,2014.76678619127,2039.22413433819,24.4573481469183,4.5,11.6,0.25,0.239232835631155,0.272095474632228,0.242348037352015,0.00765196264798546,4.30686574753799,2016.48999023438,3.06078505919418,1.28542477789273,Light,
76,2042.22413433819,2054.29296210579,12.0688277676056,4.5,11.6,0.25,0.243663446525149,0.257586758734221,0.248842332693749,0.00115766730625097,2.53462138994031,2042.23999023438,0.463066922500388,2.08119177815837,Negligible,
77,2056.29296210579,2095.54772510585,39.2547630000504,4.5,11.6,0.25,0.132813071184712,0.262852613347111,0.246814252383272,0.00318574761672755,46.8747715261153,2075.65673828125,1.27429904669102,46.1890592207498,Intensive,
78,2097.54772510585,2120.04967324695,22.5019481411096,4.5,11.6,0.25,0.242916461235419,0.252125556485268,0.244451889504738,0.00554811049526169,2.83341550583226,2119.98974609375,2.21924419810468,0.628110616133814,Negligible,
79,2123.04967324695,2136.80248810589,13.7528148589399,4.5,11.6,0.25,0.244756783967158,0.252047993671512,0.248394885955872,0.00160511404412778,2.09728641313689,2123.0732421875,0.64204561765111,1.46464448119144,Negligible,
80,2138.80248810589,2159.77748050719,20.9749924013004,4.5,11.6,0.25,0.247662928227314,0.256136440634533,0.249779577885044,0.000220422114956265,0.934828709074342,2140.0732421875,0.0881688459825059,0.847407012075158,Negligible,
81,2162.77748050719,2178.05725110594,15.2797705987496,4.5,11.6,0.25,0.250780137878146,0.258517230067992,0.253596447108256,-0.00359644710825563,-0.31205515125825,2163.3232421875,-1.43857884330225,1.1105475893784,Negligible,
82,2180.05725110594,2201.19134855302,21.1340974470718,4.5,11.6,0.25,0.24662288531947,0.2529707258561,0.249835068911791,0.000164931088209197,1.35084587221188,2201.15673828125,0.0659724352836788,1.28572165881749,Negligible,
83,2204.19134855302,2219.31201410599,15.1206655529782,4.5,11.6,0.25,0.245605459355603,0.255624389892528,0.249582690829125,0.000417309170875152,1.75781625775876,2204.73974609375,0.166923668350061,1.59355260587551,Negligible,
84,2221.31201410599,2241.44604980875,20.1340357027561,4.5,11.6,0.25,0.245251993303129,0.250564509969014,0.245856112935618,0.00414388706438198,1.89920267874848,2241.40673828125,1.65755482575279,0.245720810142074,Negligible,
85,2244.44604980875,2260.29536419157,15.84931438282,4.5,11.6,0.25,0.248465728001368,0.254828883887258,0.252277763163646,-0.0022777631636457,0.613708799452783,2245.40673828125,-0.911105265458279,1.51104683761006,Negligible,
86,2262.29536419157,2282.96529665367,20.6699324620995,4.5,11.6,0.25,0.246432777775151,0.255705951757623,0.248185408349298,0.00181459165070233,1.42688888993943,2282.90673828125,0.725836660280932,0.706177927946341,Negligible,
87,2285.96529665367,2301.55012719162,15.5848305379504,4.5,11.6,0.25,0.244982335158283,0.251037517135414,0.248787589842839,0.00121241015716053,2.0070659366868,2286.65673828125,0.484964062864213,1.52951949370154,Negligible,
88,2303.55012719162,2324.06302830219,20.5129011105737,4.5,11.6,0.25,0.243741478830909,0.254638854602261,0.246039473496829,0.00396052650317114,2.50340846763634,2323.98974609375,1.58421060126845,0.933994303133364,Negligible,
89,2327.06302830219,2343.07630310614,16.01327480395,4.5,11.6,0.25,0.243465223425242,0.252107322063307,0.246411091914359,0.00358890808564111,2.61391062990302,2327.3232421875,1.43556323425644,1.19550969326506,Negligible,
90,2345.07630310614,2364.63386595522,19.5575628490806,4.5,11.6,0.25,0.245076895896716,0.251543150613038,0.24620484930663,0.00379515069336955,1.96924164131376,2364.5732421875,1.51806027734782,0.45813614682709,Negligible,
91,2367.63386595522,2384.33106610619,16.6972001509698,4.5,11.6,0.25,0.245233610188457,0.268196357741874,0.24885643099391,0.00114356900609014,1.90655592461715,2367.65673828125,0.457427602436056,1.4557874960207,Negligible,
92,2386.33106610619,2405.83697640285,19.5059102966538,4.5,11.6,0.25,0.241816135172056,0.244947744538083,0.242939409811633,0.00706059018836719,3.27354593117774,2394.8232421875,2.82423607534688,0.462368226072542,Light,
93,2408.83697640285,2423.68593870493,14.8489623020778,4.5,11.6,0.25,0.24395800672224,0.259170718882139,0.245766425282843,0.00423357471715657,2.4167973111039,2408.90673828125,1.69342988686263,0.735828158187978,Negligible,
94,2425.68593870493,2446.72395045318,21.0380117482491,4.5,11.6,0.25,0.243140118812446,0.247879996095186,0.245301508046706,0.00469849195329367,2.74395247502147,2426.40673828125,1.87939678131747,0.881115347178574,Negligible,
95,2449.72395045318,2464.12646296155,14.402512508379,4.5,11.6,0.25,0.248311750477135,0.257731506200795,0.250197613381097,-0.000197613381097361,0.675299809145979,2457.23974609375,-0.0790453524389445,0.753749357748585,Negligible,
96,2466.12646296155,2504.83840013266,38.7119371711019,4.5,11.6,0.25,0.24598710951737,0.261159655513417,0.249393785763692,0.000606214236308217,1.60515619305199,2487.73974609375,0.242485694523287,1.36598281143609,Negligible,
97,2506.83840013266,2527.33873176374,20.5003316310863,4.5,11.6,0.25,0.241855092998665,0.245153185052026,0.243016081430967,0.00698391856903302,3.2579628005342,2520.23974609375,2.79356742761321,0.477741401090064,Light,
98,2530.33873176374,2544.73609856034,14.3973667965934,4.5,11.6,0.25,0.243795700535541,0.248489471167943,0.244655078397547,0.00534492160245342,2.48171978578356,2536.5732421875,2.13796864098137,0.35126099471725,Negligible,
99,2546.73609856034,2567.17191782308,20.4358192627456,4.5,11.6,0.25,0.238235703450168,0.241374446525249,0.23965998342735,0.0103400165726504,4.70571861993299,2567.15673828125,4.13600662906016,0.594291945118912,Light,
100,2570.17191782308,2585.99086156039,15.8189437373044,4.5,11.6,0.25,0.240001348359177,0.252039625426945,0.243317433136786,0.00668256686321361,3.99946065632938,2570.23974609375,2.67302674528545,1.36286362011127,Light,
101,2587.99086156039,2609.1126798644,21.1218183040105,4.5,11.6,0.25,0.240672800963984,0.244090028502052,0.242397118585025,0.00760288141497459,3.73087961440637,2589.15673828125,3.04115256598984,0.711360609856629,Light,
102,2612.1126798644,2626.43138581701,14.3187059526172,4.5,11.6,0.25,0.239594271563785,0.243291362688462,0.241595883271031,0.0084041167289691,4.16229137448603,2625.15673828125,3.36164669158764,0.828495784011556,Light,
103,2628.43138581701,2649.68351751743,21.252131700413,4.5,11.6,0.25,0.243649020887368,0.249588709313336,0.245777534640245,0.00422246535975518,2.54039164505294,2641.15673828125,1.68898614390207,0.866032672999497,Negligible,
104,2652.68351751743,2664.42919384338,11.7456763259488,4.5,11.6,0.25,0.244000593429652,0.247780224008614,0.24506771443606,0.00493228556394049,2.3997626281391,2652.73974609375,1.97291422557619,0.435439245378726,Negligible,
105,2666.42919384338,2690.25435517046,23.8251613270818,4.5,11.6,0.25,0.238414431304434,0.247714173837962,0.23934144080557,0.0106585591944303,4.63422747822641,2681.0732421875,4.26342367777214,0.387316754681329,Light,
106,2694.28344634883,2705.68395684343,11.4005104945977,4.5,11.6,0.25,0.23877932990236,0.243365091075156,0.240092246004082,0.00990775399591773,4.48826803905599,2703.8232421875,3.96310159836709,0.546838193891491,Light,
107,2707.68395684343,2746.667306929,38.9833500855761,4.5,11.6,0.25,0.240530193014126,0.254099751538423,0.24585996604092,0.0041400339590798,3.78792279434972,2732.8232421875,1.65601358363192,2.16780841249584,Light,
108,2748.667306929,2787.10783118563,38.4405242566277,4.5,11.6,0.25,0.240362295658469,0.2560380058088,0.245782426539992,0.00421757346000845,3.85508173661244,2773.65673828125,1.68702938400338,2.20525566364719,Light,
109,2789.10783118563,2828.36259418568,39.2547630000499,4.5,11.6,0.25,0.240129519292697,0.259849214436067,0.245601654938228,0.00439834506177225,3.94819228292107,2814.98974609375,1.7593380247089,2.22805324618303,Light,
110,2830.36259418568,2869.07453135678,38.7119371711019,4.5,11.6,0.25,0.242546088660842,0.260588036135308,0.24785363226033,0.00214636773966986,2.98156453566323,2855.8232421875,0.858547095867945,2.14140238780664,Negligible,
111,2871.07453135678,2909.78646852788,38.7119371711019,4.5,11.6,0.25,0.239614301692593,0.259609986732941,0.245671433739387,0.00432856626061251,4.15427932296277,2896.65673828125,1.731426504245,2.46554186402475,Light,
112,2911.78646852788,2950.22699278451,38.4405242566281,4.5,11.6,0.25,0.244087450854328,0.262485996307955,0.2507170828509,-0.000717082850899553,2.36501965826877,2936.90673828125,-0.286833140359821,2.64426816122223,Negligible,
113,2952.22699278451,2990.12469121219,37.8976984276796,4.5,11.6,0.25,0.240752292117246,0.256793316791675,0.246698152055273,0.00330184794472702,3.69908315310169,2977.73974609375,1.32073917789081,2.41017611542345,Light,
114,2992.12469121219,3029.7509767254,37.6262855132059,4.5,11.6,0.25,0.245886818619544,0.25570971418672,0.25165545000944,-0.00165545000944001,1.64527255218259,3019.0732421875,-0.662180003776003,2.29227357868867,Negligible,
115,3031.7509767254,3069.92008806755,38.1691113421539,4.5,11.6,0.25,0.241259716574338,0.250475162912776,0.246551422829296,0.00344857717070449,3.49611337026466,3060.65673828125,1.37943086828179,2.14628907602005,Light,
116,3071.92008806755,3111.44626398207,39.5261759145242,4.5,11.6,0.25,0.243836855335715,0.266929729638448,0.247940294786645,0.00205970521335536,2.46525786571393,3100.0732421875,0.823882085342142,1.65501112050404,Negligible,
117,3113.44626398207,3151.8867882387,38.4405242566281,4.5,11.6,0.25,0.242572768135689,0.262636090433397,0.246827581219073,0.00317241878092747,2.97089274572449,3117.73974609375,1.26896751237099,1.72379969141592,Negligible,
118,3153.8867882387,3191.78448666638,37.8976984276796,4.5,11.6,0.25,0.244175452075977,0.264190422956193,0.24874525122846,0.00125474877153972,2.32981916960929,3182.0732421875,0.501899508615888,1.83714025892554,Negligible,
119,3193.78448666638,3232.22501092301,38.4405242566281,4.5,11.6,0.25,0.24330803804433,0.253926293906572,0.250019499373243,-1.94993732430815E-5,2.67678478226802,3222.90673828125,-0.00779974929723259,2.6843751570328,Negligible,
120,3234.22501092301,3273.20836100859,38.9833500855757,4.5,11.6,0.25,0.244886658466484,0.254959230136526,0.25052221156736,-0.000522211567359876,2.04533661340629,3264.48974609375,-0.20888462694395,2.24952233401481,Negligible,
121,3275.20836100859,3314.19171109416,38.9833500855761,4.5,11.6,0.25,0.245277787776808,0.264069120277223,0.250229129538093,-0.000229129538092565,1.88888488927661,3305.15673828125,-0.091651815237026,1.9787231688109,Negligible,
122,3316.19171109416,3355.17506117974,38.9833500855757,4.5,11.6,0.25,0.243693453842502,0.263004135841177,0.252535908477268,-0.00253590847726787,2.52261846299906,3345.8232421875,-1.01436339090715,3.50146428208307,Negligible,
123,3357.17506117974,3395.61558543637,38.4405242566281,4.5,11.6,0.25,0.243736699218962,0.263389359598889,0.250754777963098,-0.000754777963097864,2.50532031241527,3386.73974609375,-0.301911185239145,2.79878166276411,Negligible,
124,3397.61558543637,3436.05610969299,38.4405242566277,4.5,11.6,0.25,0.241267356481392,0.263456373958016,0.24728915880665,0.00271084119334988,3.49305740744323,3426.98974609375,1.08433647733995,2.43512588838014,Light,
125,3438.05610969299,3475.13956937725,37.0834596842578,4.5,11.6,0.25,0.242127223642103,0.2570476830094,0.246162444346439,0.00383755565356142,3.14911054315898,3443.3232421875,1.53502226142457,1.63925115183575,Light,
126,3477.13956937725,3516.66574529178,39.5261759145242,4.5,11.6,0.25,0.242400525446077,0.272609093053488,0.246618676757245,0.00338132324275486,3.03978982156903,3507.65673828125,1.35252929710195,1.71039410584453,Light,
127,3518.66574529178,3556.56344371946,37.8976984276796,4.5,11.6,0.25,0.243166891308786,0.253423209310722,0.247697824373702,0.0023021756262975,2.73324347648548,3548.65673828125,0.920870250519001,1.82921794988412,Negligible,
128,3558.56344371946,3597.81820671951,39.2547630000499,4.5,11.6,0.25,0.242928850193312,0.276000264510455,0.247177498490431,0.00282250150956903,2.82845992267536,3570.90673828125,1.12900060382761,1.71886531867457,Negligible,
129,3599.81820671951,3637.98731806166,38.1691113421539,4.5,11.6,0.25,0.237768549654844,0.258539128589536,0.25085434036492,-0.000854340364919548,4.89258013806223,3629.8232421875,-0.341736145967819,5.21648965333394,Light,
130,3639.98731806166,3679.24208106171,39.2547630000499,4.5,11.6,0.25,0.240310632995976,0.252391200693263,0.246748932339743,0.00325106766025698,3.87574680160947,3669.73974609375,1.30042706410279,2.60925114557413,Light,
131,3681.24208106171,3719.13977948939,37.8976984276796,4.5,11.6,0.25,0.241929151171429,0.251642316400747,0.24953050733609,0.000469492663910248,3.2283395314285,3710.5732421875,0.187797065564099,3.04626325887393,Light,
132,3721.13977948939,3760.12312957497,38.9833500855761,4.5,11.6,0.25,0.242724113638452,0.255524486831891,0.250896902348252,-0.00089690234825196,2.91035454461933,3751.90673828125,-0.358760939300784,3.25742910068145,Negligible,
133,3762.12312957497,3800.56365383159,38.4405242566277,4.5,11.6,0.25,0.243453684734814,0.251779778000051,0.248498397792943,0.00150160220705675,2.61852610607443,3792.65673828125,0.600640882822701,2.03007870591292,Negligible,
134,3802.56365383159,3841.27559100269,38.7119371711019,4.5,11.6,0.25,0.241065353857263,0.252952135580214,0.248380765832351,0.00161923416764856,3.57385845709476,3833.8232421875,0.647693667059423,2.94524092901219,Light,
135,3843.27559100269,3881.71611525932,38.4405242566281,4.5,11.6,0.25,0.240490114917645,0.256420979831387,0.249913865436095,8.6134563904966E-5,3.80395403294197,3874.5732421875,0.0344538255619864,3.7707993920248,Light,
136,3883.71611525932,3923.24229117385,39.5261759145242,4.5,11.6,0.25,0.241087793432784,0.270444572892472,0.250813946376184,-0.000813946376183872,3.56488262688648,3916.0732421875,-0.325578550473549,3.87783577585127,Light,
137,3925.24229117385,3963.411402516,38.1691113421539,4.5,11.6,0.25,0.240014295832829,0.252392528537432,0.249360411664283,0.000639588335717311,3.99428166686835,3956.5732421875,0.255835334286925,3.74803513078747,Light,
138,3965.411402516,3995.61706835793,30.2056658419278,4.5,11.6,0.25,0.244988707276202,0.249076584551344,0.246295831554486,0.0037041684455143,2.004517089519,3984.23974609375,1.48166737820572,0.53071311440122,Negligible,
139,3998.61706835793,4004.1233396871,5.50627132917407,4.5,11.6,0.25,0.243968744587597,0.247166698719092,0.245173115388633,0.00482688461136735,2.41250216496112,4002.65673828125,1.93075384454694,0.491232816912389,Negligible,
140,4006.1233396871,4044.56386394373,38.4405242566277,4.5,11.6,0.25,0.240161339710573,0.24926476187046,0.24677922983988,0.00322077016011951,3.93546411577066,4038.15673828125,1.28830806404781,2.6817046692305,Light,
141,4046.56386394373,4085.27580111483,38.7119371711024,4.5,11.6,0.25,0.240044771838355,0.255396052591077,0.248794543225747,0.00120545677425285,3.98209126465789,4078.90673828125,0.48218270970114,3.51686627606324,Light,
142,4087.27580111483,4126.25915120041,38.9833500855757,4.5,11.6,0.25,0.246391673733168,0.25621425233105,0.251153912185406,-0.0011539121854055,1.44333050673291,4120.40625,-0.461564874162201,1.89614344877185,Negligible,
143,4128.25915120041,4168.05674002941,39.7975888289984,4.5,11.6,0.25,0.24311172026962,0.258216175600898,0.247625921527993,0.00237407847200682,2.75531189215205,4161.0732421875,0.94963138880273,1.82299220958698,Negligible,
144,4170.05674002941,4208.76867720051,38.7119371711015,4.5,11.6,0.25,0.24339825715006,0.253950268114317,0.247393064376195,0.00260693562380548,2.64069713997597,4170.90625,1.04277424952219,1.61476120448542,Negligible,
145,4210.76867720051,4249.48061437161,38.7119371711024,4.5,11.6,0.25,0.241587880356173,0.26051522760564,0.250804551928569,-0.000804551928569264,3.36484785753062,4243.5732421875,-0.321820771427705,3.67484222336633,Light,
146,4251.48061437161,4289.37831279929,37.8976984276796,4.5,11.6,0.25,0.242624426232959,0.260301354339893,0.250834495844892,-0.000834495844891703,2.95022950681644,4284.5732421875,-0.333798337956681,3.27310228375034,Negligible,
147,4291.37831279929,4331.17590162829,39.7975888289984,4.5,11.6,0.25,0.241302958689162,0.257050754520123,0.246515897999806,0.00348410200019414,3.47881652433513,4293.490234375,1.39364080007766,2.11464629784152,Light,
148,4333.17590162829,4371.07360005597,37.8976984276796,4.5,11.6,0.25,0.24519510777014,0.256867878668397,0.253662812370939,-0.00366281237093885,1.9219568919441,4366.0732421875,-1.46512494837554,3.33817342859722,Negligible,
149,4373.07360005597,4413.41401471391,40.340414657946,4.5,11.6,0.25,0.246694541115025,0.260058539566249,0.254224282154094,-0.00422428215409426,1.32218355399014,4406.740234375,-1.6897128616377,2.96184966096416,Negligible,
150,4415.41401471391,4454.39736479949,38.9833500855757,4.5,11.6,0.25,0.242594594330947,0.261324172073573,0.252435237043329,-0.00243523704332899,2.96216226762105,4447.5732421875,-0.974094817331594,3.89828410155454,Negligible,
151,4456.39736479949,4494.83788905612,38.4405242566281,4.5,11.6,0.25,0.242572417351475,0.255446887222307,0.25238265616575,-0.00238265616575029,2.97103305941002,4488.90625,-0.953062466300114,3.88704951572922,Negligible,
152,4496.83788905612,4536.36406497064,39.5261759145242,4.5,11.6,0.25,0.247049079054252,0.260198050856851,0.251573231940554,-0.00157323194055409,1.18036837829922,4529.0732421875,-0.629292776221635,1.79834430372592,Negligible,
153,4538.36406497064,4576.5331763128,38.1691113421539,4.5,11.6,0.25,0.243015459050474,0.256793440102897,0.25046206771486,-0.000462067714860459,2.79381637981051,4539.3232421875,-0.184827085944184,2.97314828242349,Negligible,
154,4578.5331763128,4617.2451134839,38.7119371711015,4.5,11.6,0.25,0.244357435796443,0.260438125296223,0.249916581427515,8.34185724852277E-5,2.25702568142266,4611.65625,0.0333674289940911,2.22440047767851,Negligible,
155,4619.2451134839,4658.49987648395,39.2547630000499,4.5,11.6,0.25,0.240090495203813,0.251966410251901,0.246181873508664,0.003818126491336,3.9638019184748,4620.40625,1.5272505965344,2.47434070511963,Light,
156,4660.49987648395,4699.754639484,39.2547630000499,4.5,11.6,0.25,0.241519749355434,0.252364314413395,0.247270533293107,0.00272946670689264,3.39210025782659,4692.90625,1.09178668275706,2.32570531598968,Light,
157,4701.754639484,4739.65233791168,37.8976984276796,4.5,11.6,0.25,0.237696134204087,0.249189541999429,0.245944370341568,0.00405562965843223,4.92154631836502,4733.5732421875,1.62225186337289,3.35369991434452,Light,
158,4741.65233791168,4780.90710091173,39.2547630000499,4.5,11.6,0.25,0.242109932704269,0.252787196382158,0.248427100573574,0.00157289942642619,3.15602691829234,4774.990234375,0.629159770570475,2.54286583658524,Light,
159,4782.90710091173,4822.16186391178,39.2547630000499,4.5,11.6,0.25,0.236799078723921,0.257750074827102,0.250130223759067,-0.000130223759067016,5.28036851043146,4815.8232421875,-0.0520895036268065,5.32968180925894,Light,
160,4824.16186391178,4862.05956233946,37.8976984276806,4.5,11.6,0.25,0.242192868200472,0.257598791090048,0.253135900843402,-0.00313590084340198,3.12285271981105,4856.490234375,-1.25436033736079,4.32298722009381,Light,
161,4864.05956233946,4902.50008659609,38.4405242566281,4.5,11.6,0.25,0.24336843095466,0.258785243682413,0.253001486049646,-0.00300148604964573,2.65262761813587,4897.240234375,-1.20059441985829,3.8075092938763,Negligible,
162,4904.50008659609,4944.84050125403,40.3404146579451,4.5,11.6,0.25,0.241448756246822,0.254802882488546,0.247891644938594,0.00210835506140633,3.42049750127111,4906.490234375,0.843342024562532,2.59907456476294,Light,
163,4946.84050125403,4950.26875954351,3.42825828948025,4.5,11.6,0.25,0.239804471647431,0.24113749849293,0.240381498128581,0.0096185018714193,4.07821134102756,4947.740234375,3.84740074856772,0.24004612902485,Light,
164,4952.26875954351,4958.13973406326,5.8709745197466,4.5,11.6,0.25,0.261388346821866,0.287283014739062,0.269194291528423,-0.0191942915284228,-4.55533872874645,4956.65625,-7.67771661136913,2.89974377325625,Negligible,
165,4960.13973406326,4964.11081818169,3.97108411842873,4.5,11.6,0.25,0.242858484257374,0.250283086864596,0.24403221798205,0.0059677820179497,2.85660629705026,4962.490234375,2.38711280717988,0.480974903388484,Negligible,
166,4966.11081818169,4970.35331521459,4.24249703290207,4.5,11.6,0.25,0.242726078938672,0.254588067948347,0.244886248487365,0.00511375151263546,2.90956842453128,4968.5732421875,2.04550060505418,0.882111413783288,Negligible,
167,4972.35331521459,5010.52242655674,38.1691113421539,4.5,11.6,0.25,0.239342307994736,0.255607252022532,0.248734071738657,0.00126592826134322,4.26307680210558,4977.490234375,0.50637130453729,3.7758251928544,Light,
168,5012.52242655674,5050.6915378989,38.1691113421539,4.5,11.6,0.25,0.238225442961787,0.252339547159641,0.24721511052156,0.00278488947844036,4.70982281528537,5018.3232421875,1.11395579137614,3.63637462969282,Light,
169,5052.6915378989,5091.67488798447,38.9833500855757,4.5,11.6,0.25,0.238793487275222,0.255838597677524,0.250673584641807,-0.000673584641807445,4.482605089911,5058.990234375,-0.269433856722978,4.73926974936775,Light,
170,5093.67488798447,5133.201063899,39.5261759145242,4.5,11.6,0.25,0.235530837296598,0.25677396809831,0.249179140722453,0.000820859277546854,5.7876650813607,5100.5732421875,0.328343711018742,5.47730575933601,Light,
171,5135.201063899,5173.64158815562,38.4405242566272,4.5,11.6,0.25,0.241554985457138,0.253325764566399,0.249389186039601,0.00061081396039947,3.37800581714494,5141.90625,0.244325584159788,3.14135536783815,Light,
172,5175.64158815562,5179.61267227405,3.97108411842873,4.5,11.6,0.25,0.251419659798392,0.25394432581704,0.252116032702865,-0.00211603270286498,-0.567863919356615,5179.5732421875,-0.846413081145991,0.276211273439386,Negligible,PUP
173,5181.61267227405,5187.21223387932,5.59956160527236,4.5,11.6,0.25,0.280249516883383,0.299386332374445,0.288729171304301,-0.0387291713043014,-12.0998067533531,5182.40625,-15.4916685217205,2.93688870529182,Negligible,PDMS
174,5189.21223387932,5200.78287960303,11.5706457237011,4.5,11.6,0.25,0.245892778318787,0.253506425262851,0.249644083826116,0.000355916173883725,1.64288867248507,5195.8232421875,0.14236646955349,1.50266148904287,Negligible,PUP-NIPPLE
175,5202.78287960303,5206.48255080698,3.69967120395359,4.5,11.6,0.25,0.252663924262661,0.256232875063617,0.253501371341063,-0.00350137134106304,-1.06556970506455,5204.90625,-1.40054853642522,0.330352089999133,Negligible,PUP
176,5208.48255080698,5246.92307506361,38.4405242566281,4.5,11.6,0.25,0.248305080572879,0.259853648985792,0.255670853867546,-0.0056708538675459,0.677967770848553,5224.15625,-2.26834154701836,2.88095932064405,Negligible,
177,5248.92307506361,5252.62274626756,3.69967120395359,4.5,11.6,0.25,0.244139991730939,0.245701089234479,0.244962350597678,0.00503764940232207,2.34400330762425,5252.5732421875,2.01505976092883,0.335708268936884,Negligible,PUP
178,5254.62274626756,5272.70730193864,18.0845556710774,4.5,11.6,0.25,0.220430445533351,0.295652195350183,0.232591214262801,0.0174087857371988,11.8278217866597,5271.740234375,6.9635142948795,5.22838696551547,High,PBR Assembly
179,5274.70730193864,5278.94979897154,4.24249703290297,4.5,11.6,0.25,0.249024668642725,0.252040421740715,0.249562748467061,0.000437251532938859,0.390132542909982,5275.5732421875,0.174900613175544,0.21560903125216,Negligible,PUP
180,5280.94979897154,5284.10664434655,3.15684537500601,4.5,11.6,0.25,0.249221508364114,0.250119206565965,0.249631662452294,0.000368337547706377,0.311396654354235,5280.990234375,0.147335019082551,0.164303712177374,Negligible,PUP
181,5286.10664434655,5298.2201158992,12.1134715526487,4.5,11.6,0.25,0.230753114119822,0.257080278809264,0.242620059243487,0.00737994075651335,7.69875435207132,5294.3232421875,2.95197630260534,4.89116405323915,Negligible,PACKER
182,5300.2201158992,5303.10554835973,2.88543246053177,4.5,11.6,0.25,0.239410722209906,0.243304913707719,0.241009423889143,0.00899057611085721,4.23571111603779,5300.240234375,3.59623044434289,0.663335754029524,Light,PUP JOINT
183,5305.10554835973,5344.0888984453,38.9833500855766,4.5,11.6,0.25,0.232610986098705,0.249775807807632,0.242296777786253,0.00770322221374659,6.95560556051818,5308.5732421875,3.08128888549863,3.99749091838662,Light,
184,5346.0888984453,5346.64701014478,0.558111699476285,4.5,11.6,0.25,0.230406010758883,0.230490672634433,0.230435968920729,0.0195640310792713,7.83759569644685,5346.3232421875,7.82561243170852,0.0130006448151958,Light,
185,5350.2858918386,5385.34366144535,35.0577696067494,4.5,11.6,0.25,0.233654155368702,0.2422450392966,0.238362403594951,0.011637596405049,6.53833785251902,5354.15625,4.65503856201959,1.97524783910524,Light,
186,5387.34366144535,5392.67181013615,5.32814869079812,4.5,11.6,0.25,0.22760643981485,0.246929075482091,0.235523681696863,0.0144763183031371,8.95742407405986,5388.65625,5.79052732125482,3.36154811481025,Light,PUP-NIPPLE
187,5394.67181013615,5397.82865551116,3.15684537500601,4.5,11.6,0.25,0.238561369760657,0.241268594188788,0.239318598579017,0.0106814014209828,4.57545209573718,5396.990234375,4.27256056839313,0.316410351245689,Light,PUP
188,5399.82865551116,5405,5.1713444888419,4.5,11.6,0.25,0.220333712712876,0.240820777969631,0.225360570353536,0.0246394296464639,11.8665149148494,5404.65625,9.85577185858557,2.23058436210635,High,HALF MULE SHOE GUIDE
